Repository: IsaacDiane/SISSO

cd src

mpifort -O2 var_global.f90 libsisso.f90 DI.f90 FC.f90 SISSO.f90 -o SISSO

cd mrmr_c_src

make -f mrmr.makefile

cp mrmr ../mrmr

then put your SISSO,mrmr,train.set,SISSO.in into one file.

./SISSO

File: dataset/yield/predict.dat
id yield_strength Al91Zn5.2Mg2.3Cu1.5 Mg SiCp CNTs power_temp power sol_time eff_time
3 374.22 85 0 14.5 0.5 575 300 50 24
30 563.1 84 1 15.0 0.0 550 300 40 18
7 390.29 85 0 14.5 0.5 550 400 60 24
17 506.12 85 0 14.5 0.5 550 300 50 12
26 495.7 85 0 14.5 0.5 550 300 40 15
29 507.3 85 0 15.0 0.0 550 300 40 18
16 526.77 85 0 15.0 0.0 550 300 50 12

File: dataset/yield/train.dat
id yield_strength Al91Zn5.2Mg2.3Cu1.5 Mg SiCp CNTs power_temp power sol_time eff_time
11 521.23 85 0 15.0 0.0 550 300 40 12
1 379.42 85 0 14.5 0.5 525 300 50 24
10 530.92 100 0 0.0 0.0 550 300 40 12
19 499.5 85 0 15.0 0.0 550 300 40 9
2 368.31 85 0 14.5 0.5 550 300 50 24
12 606.4 84 1 15.0 0.0 550 300 40 12
24 508.6 85 0 15.0 0.0 550 300 40 15
8 551.37 100 0 0.0 0.0 550 300 60 24
4 358.49 85 0 14.5 0.5 600 300 50 24
13 507.56 85 0 14.5 0.5 550 300 40 12
23 569.3 99 1 0.0 0.0 550 300 40 15
22 525.7 100 0 0.0 0.0 550 300 40 15
21 585.3 84 1 14.5 0.5 550 300 40 9
25 584.8 84 1 15.0 0.0 550 300 40 15
18 508.9 100 0 0.0 0.0 550 300 40 9
9 381.14 85 0 15.0 0.0 550 300 60 24
5 394.42 85 0 14.5 0.5 550 300 60 24
6 387.1 85 0 14.5 0.5 550 350 60 24
20 486.1 85 0 14.5 0.5 550 300 40 9
32 586.5 84 1 14.5 0.5 550 300 40 18
27 588.4 84 1 14.5 0.5 550 300 40 15
14 603.6 84 1 14.5 0.5 550 300 40 12
31 502.4 85 0 14.5 0.5 550 300 40 18
28 534.4 100 0 0.0 0.0 550 300 40 18
15 523.6 100 0 0.0 0.0 550 300 50 12
